Repository: brunobuijtendorp/thesis

# thesis
Bruno's MSc thesis Git repository

File: Raman/Raman.ipynb
# Raman measurements
Useful resource: Determining the material structure of microcrystalline silicon from Raman spectra, Smit et al. (2003)
## Silicon peaks

### a-Si peaks
* 150 $cm^{-1}$: transverse acoustic (TA) a-Si peak
* 480 $cm^{-1}$: transverse optic (TO) a-Si peak

### Other peaks

* 520 $cm^{-1}$: crystalline silicon peak
* 650 $cm^{-1}$: two-phonon excitations in a-Si:H
* 950 $cm^{-1}$: Si-H wagging mode
* 960 $cm^{-1}$: two-phonon excitations in c-Si


## What we can learn from the spectrum
### Bond angle disorder $\Delta\theta$ 
Source: https://dspace.library.uu.nl/bitstream/handle/1874/680/c6.pdf

There is a relation between $\Delta\theta$ and:
* The TO peak width $\Gamma$
* The TO peak position $\omega_{TO}$
* The TO/TA intensity ratio I

### Amorphicity
Source: Investigation of E-Beam Evaporated Silicon Film Properties for MEMS Applications, Michael et al. (2015)

If we define $A_1$, $A_2$, and $A_3$ to represent the areas of the Lorentzian profile at 520 $cm^{-1}$, and the Gaussian profiles at 500 $cm^{-1}$ and 480 $cm^{-1}$, respectively, then the crytalline fraction $C$ is:

$C = \frac{A_1 + A_2}{A_1 + A_2 + 0.8A_3}.$

### Quick observations (to get a feeling)
* A wider $\Gamma$ peak corresponds to a larger $\Delta\theta$
* The amorphous peak shifts to higher frequencies with higher crystallinity

## Some still open questions
* It is unclear from this paper (Michael et al.) what exactly is the physical definition of the crystalline fraction.
* What is the penetration depth of the laser (do we probe the oxide and / or the substrate?)

```
import numpy as np
import matplotlib.pyplot as plt
directory = '/Users/bruno/Library/Mobile Documents/com~apple~CloudDocs/Thesis/Jupter Notebooks/Raman/data/'
```

```
data_100C_20190430 = np.flipud(np.loadtxt(directory + '100C_aSi_20190430.txt'))
data_100C_20190513 = np.flipud(np.loadtxt(directory + '100C_aSi_20190513_sample2.txt'))
data_100C_20190514 = np.flipud(np.loadtxt(directory + '100C_aSi_20190514_0,5_100s.txt'))
data_250C = np.flipud(np.loadtxt(directory + '250C_aSi_20190509.txt'))
data_250C_0514 = np.flipud(np.loadtxt(directory + '250C_aSi_20190514_1,0_100s.txt'))
data_350C = np.flipud(np.loadtxt(directory + '350C_aSi_20190509.txt'))
```

```
fig, ax = plt.subplots()
ax.plot(data_100C_20190430[:,0], data_100C_20190430[:,1])
ax.set_title("Raman measurement of 100 °C wafer, 1% power, 60s, April 30")
ax.set_xlabel(r'Wavenumber ($cm^{-1}$)')
ax.set_ylabel('Intensity (a.u.)')
ax.axvline(480, linestyle='--', color = 'k', alpha = 0.2)
ax.axvline(520, linestyle='--', color = 'k', alpha = 0.2)

fig, ax = plt.subplots()
ax.plot(data_100C_20190513[:,0], data_100C_20190513[:,1])
ax.set_title("Raman measurement of 100 °C wafer, 5% power, 100s, May 9")
ax.set_xlabel(r'Wavenumber ($cm^{-1}$)')
ax.set_ylabel('Intensity (a.u.)')
ax.axvline(480, linestyle='--', color = 'k', alpha = 0.2)
ax.axvline(520, linestyle='--', color = 'k', alpha = 0.2)

fig, ax = plt.subplots()
ax.plot(data_100C_20190514[:,0], data_100C_20190514[:,1])
ax.set_title("Raman measurement of 100 °C wafer, 0.5% power, 100s, May 14")
ax.set_xlabel(r'Wavenumber ($cm^{-1}$)')
ax.set_ylabel('Intensity (a.u.)')
ax.axvline(480, linestyle='--', color = 'k', alpha = 0.2)
ax.axvline(520, linestyle='--', color = 'k', alpha = 0.2)

fig, ax = plt.subplots()
ax.plot(data_250C[:,0], data_250C[:,1])
ax.set_title("Raman measurement of 250 °C wafer, 5% power, 100s")
ax.set_xlabel(r'Wavenumber ($cm^{-1}$)')
ax.set_ylabel('Intensity (a.u.)')
ax.axvline(480, linestyle='--', color = 'k', alpha = 0.2)
ax.axvline(520, linestyle='--', color = 'k', alpha = 0.2)

fig, ax = plt.subplots()
ax.plot(data_250C_0514[:,0], data_250C_0514[:,1])
ax.set_title("Raman measurement of 250 °C wafer, 1% power, 100s")
ax.set_xlabel(r'Wavenumber ($cm^{-1}$)')
ax.set_ylabel('Intensity (a.u.)')
ax.axvline(480, linestyle='--', color = 'k', alpha = 0.2)
ax.axvline(520, linestyle='--', color = 'k', alpha = 0.2)

fig, ax = plt.subplots()
ax.plot(data_350C[:,0], data_350C[:,1])
ax.set_title("Raman measurement of 350 °C wafer, 2019/05/09")
ax.set_xlabel(r'Wavenumber ($cm^{-1}$)')
ax.set_ylabel('Intensity (a.u.)')
ax.axvline(480, linestyle='--', color = 'k', alpha = 0.2)
ax.axvline(520, linestyle='--', color = 'k', alpha = 0.2)
```

```

```

```

```
